Repository: Aizad-eng/sajjad-website

# SurgiSource

Static site for SurgiSource: medical equipment and surgical disposables, imported on order and supplied across Pakistan.

- Build: `python3 tools/build.py` (categories live in the script, guides in `content/guides/*.json`, writing rules in `tools/GUIDE_BRIEF.md`).
- Quote form: Tally form `zEjKDE`, submissions emailed to the owner.
- Deploy: Cloudflare Workers static assets, `npx wrangler deploy` (config in `wrangler.jsonc`). Change `SITE` in `tools/build.py` when a custom domain is attached.

File: content/guides/stainless-steel-grades-for-surgical-instruments.json
{
 "slug": "stainless-steel-grades-for-surgical-instruments",
 "title": "Stainless steel grades for surgical instruments: what ISO 7153-1 says",
 "seo_title": "Stainless Steel Grades for Surgical Instruments (ISO 7153-1)",
 "description": "Stainless steel grades for surgical instruments explained: ISO 7153-1, martensitic vs austenitic, 420 vs 316, tungsten carbide, rust, and what to ask.",
 "category": "Surgical instruments",
 "minutes": 8,
 "answer": "Most reusable surgical instruments are made from martensitic stainless steel, a hardenable chromium and carbon steel that holds an edge and springs back. Austenitic stainless steel, such as 304 and 316 types, resists corrosion better but is not suited to cutting instruments. ISO 7153-1:2016 from the International Organization for Standardization (ISO) lists suitable metals by instrument type.",
 "body": "<p>Almost every reusable surgical instrument is sold as \"surgical steel\", but that phrase says very little. This guide explains what the international standard ISO 7153-1 covers, how martensitic and austenitic stainless steels differ, which steel suits which instrument, and what to ask a supplier before you order.</p>\n\n<h2>What is ISO 7153-1 and what does it cover?</h2>\n<p>ISO 7153-1 is the international standard that lists the metals commonly used to make standard surgical instruments. The current text is the third edition, ISO 7153-1:2016, dated 1 October 2016. It replaced the 1991 edition, which covered stainless steel only, and widened the scope to metals in general.</p>\n<p>The standard applies to instruments used in general surgery, orthopaedics and dentistry. It says it is not intended for special applications such as implantology and minimally invasive surgery, although parts of it may still apply. Europe adopted the same text as EN ISO 7153-1:2016.</p>\n<p>The standard also makes a point buyers should remember. Choosing the steel is still the instrument maker's decision, because design and production methods matter too. So the standard tells you which materials experience has shown to be suitable, not which brand is good.</p>\n\n<h2>Is there an official \"surgical steel\" grade?</h2>\n<p>No, there is no formal definition of \"surgical stainless steel\". Makers and sellers use the phrase for any corrosion-resistant steel. Médecins Sans Frontières (MSF) notes in its instrument catalogue that the most common steels sold under this name are austenitic 316 and martensitic 420 and 440 types.</p>\n<p>Stainless steel itself is defined by chemistry: at least 10.5% chromium and no more than 1.2% carbon by mass. Chromium gives corrosion resistance. Carbon allows the steel to be hardened by heat treatment, but more carbon also makes it less ductile.</p>\n\n<h2>What is the difference between martensitic and austenitic stainless steel?</h2>\n<p>Martensitic steel is hard and springy, while austenitic steel resists corrosion better but is too soft for cutting edges. A 2014 paper by the Surgical Materials Testing Laboratory (SMTL) in Wales describes martensitic steel as strong and hard, containing carbon and chromium, with moderate corrosion resistance. It notes that austenitic alloys contain chromium and nickel, resist corrosion better (especially from chloride), but are unsuitable for high-strength and cutting uses.</p>\n<ul>\n<li><strong>Martensitic (420 and 440 families):</strong> can be hardened by heat treatment, holds an edge, may be slightly magnetic.</li>\n<li><strong>Austenitic (304 and 316 families):</strong> chromium and nickel steels; 316 also contains molybdenum and is often called marine grade. Good corrosion resistance and strength, but not hardenable for blades.</li>\n</ul>\n<p>A simple magnet test therefore tells you little about quality. A slightly magnetic scissor blade can be exactly the right steel.</p>\n\n<h2>Which steel is used for which instrument?</h2>\n<p>Instruments that cut or clamp are made from martensitic steel, and simple static items can be austenitic. The MSF catalogue groups instruments by how they work:</p>\n<table>\n<thead><tr><th>Instrument family</th><th>Examples</th><th>Steel type</th><th>Reason</th></tr></thead>\n<tbody>\n<tr><td>Pressure and spring instruments</td><td>Artery forceps, dissecting forceps, towel clamps, needle holders</td><td>Martensitic</td><td>Must be springy and impact resistant after heat treatment</td></tr>\n<tr><td>Cutting by shearing</td><td>Scissors, curettes, raspatories, cutting forceps</td><td>Martensitic, higher carbon</td><td>Extra hardness for the cutting edge; molybdenum may be added</td></tr>\n<tr><td>Cutting by impact</td><td>Osteotomes, chisels, gouges</td><td>Martensitic</td><td>Hard cutting part, tougher handle part</td></tr>\n<tr><td>Static instruments</td><td>Self-retaining retractors, specula, dilators</td><td>Martensitic or austenitic</td><td>No cutting edge needed</td></tr>\n<tr><td>Miscellaneous items</td><td>Instrument boxes, obstetric hook, hand drill</td><td>Austenitic</td><td>Corrosion resistance matters more than hardness</td></tr>\n</tbody>\n</table>\n<p>MSF also stresses finishing. The steel must be carefully polished, and the quality of the polish affects corrosion resistance. Heat treatment matters too: poorly hardened forceps can bend on first use.</p>\n\n<h2>What do grade names like 420, 1.4021 and X20Cr13 mean?</h2>\n<p>They are different naming systems for similar steels. ISO 7153-1:2016 lists stainless grades by the European material number and short name from EN 10088-1 (for example 1.4021, X20Cr13). The older 1991 edition used reference letters, and many suppliers still quote those letters or American-style numbers such as 420.</p>\n<p>The table below shows some of the old letter grades with their EN numbers and nearest British Standard designations, as published by a steel supplier. That supplier warns the cross-references are approximate and should not replace the EN ISO grade when you write a specification.</p>\n<table>\n<thead><tr><th>Old ISO letter</th><th>Type</th><th>EN number</th><th>Nearest BS grade (family)</th><th>Carbon (%)</th><th>Chromium (%)</th><th>Nickel (%)</th></tr></thead>\n<tbody>\n<tr><td>A</td><td>Martensitic</td><td>1.4006</td><td>410S21 (410)</td><td>0.09 to 0.15</td><td>11.5 to 13.5</td><td>1 max</td></tr>\n<tr><td>B</td><td>Martensitic</td><td>1.4021</td><td>420S29 (420)</td><td>0.16 to 0.25</td><td>12 to 14</td><td>1 max</td></tr>\n<tr><td>C</td><td>Martensitic</td><td>1.4028</td><td>420S45 (420)</td><td>0.26 to 0.35</td><td>12 to 14</td><td>1</td></tr>\n<tr><td>D</td><td>Martensitic</td><td>1.4034</td><td>Not listed</td><td>0.42 to 0.50</td><td>12.5 to 14.5</td><td>1 max</td></tr>\n<tr><td>M</td><td>Austenitic</td><td>1.4301</td><td>304S31 (304)</td><td>0.07 max</td><td>17 to 19</td><td>8 to 11</td></tr>\n</tbody>\n</table>\n<p>The pattern is easy to read. As carbon rises from grade A to D, the steel can be made harder, which suits blades. Grade M has far more chromium and nickel and almost no carbon, which suits corrosion resistance rather than cutting.</p>\n\n<h2>What are tungsten carbide inserts and when are they worth it?</h2>\n<p>Tungsten carbide inserts are hard-metal jaws or blades fitted to a steel instrument to make it last longer. MSF lists tungsten carbide with a cobalt binder for forceps and needle holders, tungsten carbide with a nickel binder for forceps, scissors and needle holders, and cobalt-chrome-tungsten alloy for scissors.</p>\n<p>Tungsten carbide is roughly twice as stiff as steel and very wear resistant. For high-use needle holders and scissors this can mean a longer working life. Ask the supplier which insert material is used and whether worn inserts can be replaced.</p>\n\n<h2>Are titanium instruments better than stainless steel?</h2>\n<p>Titanium instruments are lighter and non-magnetic, but they are a specialist choice rather than a general upgrade. MSF notes that pure titanium (ISO 5832-2, grades 1 to 4) is used for retractors and probes, and titanium alloy (ISO 5832-3) for forceps, scissors, needle holders and other parts. Titanium instruments are often anodised blue, which also cuts glare. For a routine clinic set, good martensitic stainless steel remains the normal choice.</p>\n\n<h2>Why do stainless steel instruments still rust or stain?</h2>\n<p>Stainless steel stays stainless only while its thin chromium oxide surface layer is intact. This passive layer forms when chromium reacts with oxygen. A UK instrument maker, Surgical Holdings, says it is only 1 to 3 nanometres thick at first, forms naturally over about 48 hours, and can be damaged by handling, chemicals, repair work and sharpening. Re-passivation after repair is recommended where possible.</p>\n<p>The SMTL paper names chloride as the main chemical threat. Chloride can damage the passive layer, from small black spots to deep pits. It cites guidance that chloride below 120 mg per litre carries a low risk at room temperature, with the risk rising with heat, poor drying and residues left on the instrument. Silicates, iron, copper and manganese in water may discolour steel, but the same paper reports this as harmless staining rather than corrosion. Good cleaning and drying protect the steel; see our <a href=\"/guides/sterilisation-basics-for-clinics/\">sterilisation basics guide</a>.</p>\n\n<h2>What should you ask a supplier about steel grade?</h2>\n<p>Ask for the exact material, not just \"German steel\" or \"surgical grade\". A useful request covers:</p>\n<ul>\n<li>The steel grade by EN number (for example 1.4021) or by the ISO 7153-1 material, for each instrument type.</li>\n<li>Whether cutting instruments are hardened, and to what hardness. ISO 7153-1 refers to the Vickers (ISO 6507-1) and Rockwell (ISO 6508-1) hardness test methods.</li>\n<li>Which product standards the maker follows, such as ISO 7741 for scissors, ISO 7151 for non-cutting hinged instruments, and ISO 13402 for resistance to autoclaving and corrosion.</li>\n<li>Whether jaws or blades have tungsten carbide inserts.</li>\n<li>The maker's cleaning and sterilisation instructions.</li>\n</ul>\n<p>Pattern numbers help you compare like with like. MSF notes that many instrument labels carry a Medicon reference in the form 11-22-33, which defines the article but can be met by other makers of the same quality. For more on local production, read our guide to <a href=\"/guides/sialkot-surgical-instruments/\">Sialkot surgical instruments</a>, and for specific patterns see <a href=\"/guides/surgical-scissors-types/\">surgical scissors types</a> and <a href=\"/guides/needle-holder-types/\">needle holder types</a>.</p>\n\n<p>SurgiSource can source surgical instruments on order and supply them across Pakistan. Send the instrument names, patterns, sizes and any steel grade you need through our <a href=\"/quote/\">quote form</a> and we will reply with today's price in rupees on WhatsApp. You can also browse the <a href=\"/surgical-instruments/\">surgical instruments</a> range.</p>\n\n<h2>Sources</h2>\n<ul>\n<li><a href=\"https://normy.normoff.gov.sk/norma/124536/nahlad\">ISO 7153-1:2016 / EN ISO 7153-1:2016 preview (foreword and scope), via the Slovak standards office</a></li>\n<li><a href=\"https://unicat.msf.org/intros/15033\">MSF UniCAT: Introduction on surgical instruments</a></li>\n<li><a href=\"https://nwssp.nhs.wales/ourservices/smtl/publications/document-repository/smtl-publications/water-quality-requirements-for-surgical-instrument-reprocessing-part-2-reprocessing-stainless-steel-instruments/\">SMTL (NHS Wales): Water quality requirements for surgical instrument reprocessing, Paper 2, 2014</a></li>\n<li><a href=\"https://tubingchina.com/Selection-of-Stainless-Steel-for-Surgical-Instrument.htm\">Guanyu Stainless Steel Tube: Selection of stainless steel for surgical instruments (grade table)</a></li>\n<li><a href=\"https://www.surgicalholdings.co.uk/blog/2023/03/what-is-passivation/\">Surgical Holdings: What is passivation?</a></li>\n</ul>",
 "faqs": [
  [
   "Is 420 stainless steel good for surgical instruments?",
   "Yes, 420-type martensitic steel is widely used for surgical and dental instruments because it can be hardened and holds an edge. Its corrosion resistance is lower than 316, so good cleaning and drying matter."
  ],
  [
   "Is 316 stainless steel used for surgical instruments?",
   "316 is an austenitic steel with good corrosion resistance, but it cannot be hardened for cutting edges. It suits items such as boxes and some static instruments rather than scissors or forceps."
  ],
  [
   "Why is my stainless steel forceps slightly magnetic?",
   "Martensitic stainless steels, the type used for most forceps and scissors, may be slightly magnetic. Magnetism alone does not show poor quality."
  ],
  [
   "What does ISO 7153-1 specify?",
   "ISO 7153-1:2016 lists the metals commonly used to make standard surgical instruments for general surgery, orthopaedics and dentistry, and which materials suit which instrument types. It does not replace the maker's own material choice."
  ],
  [
   "Why do new stainless steel instruments develop rust spots?",
   "Spots usually mean the protective chromium oxide layer has been damaged, often by chloride, residues or poor drying. Instruments that have been sharpened or repaired may also need re-passivation."
  ]
 ]
}
