Repository: Aizad-eng/sajjad-website

# SurgiSource

Static site for SurgiSource: medical equipment and surgical disposables, imported on order and supplied across Pakistan.

- Build: `python3 tools/build.py` (categories live in the script, guides in `content/guides/*.json`, writing rules in `tools/GUIDE_BRIEF.md`).
- Quote form: Tally form `zEjKDE`, submissions emailed to the owner.
- Deploy: Cloudflare Workers static assets, `npx wrangler deploy` (config in `wrangler.jsonc`). Change `SITE` in `tools/build.py` when a custom domain is attached.

File: guides/stainless-steel-grades-for-surgical-instruments/index.html
Stainless Steel Grades for Surgical Instruments (ISO 7153-1) | SurgiSource

SurgiSourceProductsDisposablesInstrumentsAudiologyGuidesGet a price

Home › Guides › Surgical instruments
Stainless steel grades for surgical instruments: what ISO 7153-1 says
Updated November 1, 2026 · 8 min read

Quick answerMost reusable surgical instruments are made from martensitic stainless steel, a hardenable chromium and carbon steel that holds an edge and springs back. Austenitic stainless steel, such as 304 and 316 types, resists corrosion better but is not suited to cutting instruments. ISO 7153-1:2016 from the International Organization for Standardization (ISO) lists suitable metals by instrument type.

Almost every reusable surgical instrument is sold as "surgical steel", but that phrase says very little. This guide explains what the international standard ISO 7153-1 covers, how martensitic and austenitic stainless steels differ, which steel suits which instrument, and what to ask a supplier before you order.

What is ISO 7153-1 and what does it cover?

ISO 7153-1 is the international standard that lists the metals commonly used to make standard surgical instruments. The current text is the third edition, ISO 7153-1:2016, dated 1 October 2016. It replaced the 1991 edition, which covered stainless steel only, and widened the scope to metals in general.

The standard applies to instruments used in general surgery, orthopaedics and dentistry. It says it is not intended for special applications such as implantology and minimally invasive surgery, although parts of it may still apply. Europe adopted the same text as EN ISO 7153-1:2016.

The standard also makes a point buyers should remember. Choosing the steel is still the instrument maker's decision, because design and production methods matter too. So the standard tells you which materials experience has shown to be suitable, not which brand is good.

Is there an official "surgical steel" grade?

No, there is no formal definition of "surgical stainless steel". Makers and sellers use the phrase for any corrosion-resistant steel. Médecins Sans Frontières (MSF) notes in its instrument catalogue that the most common steels sold under this name are austenitic 316 and martensitic 420 and 440 types.

Stainless steel itself is defined by chemistry: at least 10.5% chromium and no more than 1.2% carbon by mass. Chromium gives corrosion resistance. Carbon allows the steel to be hardened by heat treatment, but more carbon also makes it less ductile.

What is the difference between martensitic and austenitic stainless steel?

Martensitic steel is hard and springy, while austenitic steel resists corrosion better but is too soft for cutting edges. A 2014 paper by the Surgical Materials Testing Laboratory (SMTL) in Wales describes martensitic steel as strong and hard, containing carbon and chromium, with moderate corrosion resistance. It notes that austenitic alloys contain chromium and nickel, resist corrosion better (especially from chloride), but are unsuitable for high-strength and cutting uses.

Martensitic (420 and 440 families): can be hardened by heat treatment, holds an edge, may be slightly magnetic.

Austenitic (304 and 316 families): chromium and nickel steels; 316 also contains molybdenum and is often called marine grade. Good corrosion resistance and strength, but not hardenable for blades.

A simple magnet test therefore tells you little about quality. A slightly magnetic scissor blade can be exactly the right steel.

Which steel is used for which instrument?

Instruments that cut or clamp are made from martensitic steel, and simple static items can be austenitic. The MSF catalogue groups instruments by how they work:

Instrument family	Examples	Steel type	Reason	

Pressure and spring instruments	Artery forceps, dissecting forceps, towel clamps, needle holders	Martensitic	Must be springy and impact resistant after heat treatment	

Cutting by shearing	Scissors, curettes, raspatories, cutting forceps	Martensitic, higher carbon	Extra hardness for the cutting edge; molybdenum may be added	

Cutting by impact	Osteotomes, chisels, gouges	Martensitic	Hard cutting part, tougher handle part	

Static instruments	Self-retaining retractors, specula, dilators	Martensitic or austenitic	No cutting edge needed	

Miscellaneous items	Instrument boxes, obstetric hook, hand drill	Austenitic	Corrosion resistance matters more than hardness	

MSF also stresses finishing. The steel must be carefully polished, and the quality of the polish affects corrosion resistance. Heat treatment matters too: poorly hardened forceps can bend on first use.

What do grade names like 420, 1.4021 and X20Cr13 mean?

They are different naming systems for similar steels. ISO 7153-1:2016 lists stainless grades by the European material number and short name from EN 10088-1 (for example 1.4021, X20Cr13). The older 1991 edition used reference letters, and many suppliers still quote those letters or American-style numbers such as 420.

The table below shows some of the old letter grades with their EN numbers and nearest British Standard designations, as published by a steel supplier. That supplier warns the cross-references are approximate and should not replace the EN ISO grade when you write a specification.

Old ISO letter	Type	EN number	Nearest BS grade (family)	Carbon (%)	Chromium (%)	Nickel (%)	

A	Martensitic	1.4006	410S21 (410)	0.09 to 0.15	11.5 to 13.5	1 max	

B	Martensitic	1.4021	420S29 (420)	0.16 to 0.25	12 to 14	1 max	

C	Martensitic	1.4028	420S45 (420)	0.26 to 0.35	12 to 14	1	

D	Martensitic	1.4034	Not listed	0.42 to 0.50	12.5 to 14.5	1 max	

M	Austenitic	1.4301	304S31 (304)	0.07 max	17 to 19	8 to 11	

The pattern is easy to read. As carbon rises from grade A to D, the steel can be made harder, which suits blades. Grade M has far more chromium and nickel and almost no carbon, which suits corrosion resistance rather than cutting.

What are tungsten carbide inserts and when are they worth it?

Tungsten carbide inserts are hard-metal jaws or blades fitted to a steel instrument to make it last longer. MSF lists tungsten carbide with a cobalt binder for forceps and needle holders, tungsten carbide with a nickel binder for forceps, scissors and needle holders, and cobalt-chrome-tungsten alloy for scissors.

Tungsten carbide is roughly twice as stiff as steel and very wear resistant. For high-use needle holders and scissors this can mean a longer working life. Ask the supplier which insert material is used and whether worn inserts can be replaced.

Are titanium instruments better than stainless steel?

Titanium instruments are lighter and non-magnetic, but they are a specialist choice rather than a general upgrade. MSF notes that pure titanium (ISO 5832-2, grades 1 to 4) is used for retractors and probes, and titanium alloy (ISO 5832-3) for forceps, scissors, needle holders and other parts. Titanium instruments are often anodised blue, which also cuts glare. For a routine clinic set, good martensitic stainless steel remains the normal choice.

Why do stainless steel instruments still rust or stain?

Stainless steel stays stainless only while its thin chromium oxide surface layer is intact. This passive layer forms when chromium reacts with oxygen. A UK instrument maker, Surgical Holdings, says it is only 1 to 3 nanometres thick at first, forms naturally over about 48 hours, and can be damaged by handling, chemicals, repair work and sharpening. Re-passivation after repair is recommended where possible.

The SMTL paper names chloride as the main chemical threat. Chloride can damage the passive layer, from small black spots to deep pits. It cites guidance that chloride below 120 mg per litre carries a low risk at room temperature, with the risk rising with heat, poor drying and residues left on the instrument. Silicates, iron, copper and manganese in water may discolour steel, but the same paper reports this as harmless staining rather than corrosion. Good cleaning and drying protect the steel; see our sterilisation basics guide.

What should you ask a supplier about steel grade?

Ask for the exact material, not just "German steel" or "surgical grade". A useful request covers:

The steel grade by EN number (for example 1.4021) or by the ISO 7153-1 material, for each instrument type.

Whether cutting instruments are hardened, and to what hardness. ISO 7153-1 refers to the Vickers (ISO 6507-1) and Rockwell (ISO 6508-1) hardness test methods.

Which product standards the maker follows, such as ISO 7741 for scissors, ISO 7151 for non-cutting hinged instruments, and ISO 13402 for resistance to autoclaving and corrosion.

Whether jaws or blades have tungsten carbide inserts.

The maker's cleaning and sterilisation instructions.

Pattern numbers help you compare like with like. MSF notes that many instrument labels carry a Medicon reference in the form 11-22-33, which defines the article but can be met by other makers of the same quality. For more on local production, read our guide to Sialkot surgical instruments, and for specific patterns see surgical scissors types and needle holder types.

SurgiSource can source surgical instruments on order and supply them across Pakistan. Send the instrument names, patterns, sizes and any steel grade you need through our quote form and we will reply with today's price in rupees on WhatsApp. You can also browse the surgical instruments range.

Sources

>ISO 7153-1:2016 / EN ISO 7153-1:2016 preview (foreword and scope), via the Slovak standards office

>MSF UniCAT: Introduction on surgical instruments

>SMTL (NHS Wales): Water quality requirements for surgical instrument reprocessing, Paper 2, 2014

>Guanyu Stainless Steel Tube: Selection of stainless steel for surgical instruments (grade table)

>Surgical Holdings: What is passivation?

Frequently asked questions
Is 420 stainless steel good for surgical instruments?Yes, 420-type martensitic steel is widely used for surgical and dental instruments because it can be hardened and holds an edge. Its corrosion resistance is lower than 316, so good cleaning and drying matter.
Is 316 stainless steel used for surgical instruments?316 is an austenitic steel with good corrosion resistance, but it cannot be hardened for cutting edges. It suits items such as boxes and some static instruments rather than scissors or forceps.
Why is my stainless steel forceps slightly magnetic?Martensitic stainless steels, the type used for most forceps and scissors, may be slightly magnetic. Magnetism alone does not show poor quality.
What does ISO 7153-1 specify?ISO 7153-1:2016 lists the metals commonly used to make standard surgical instruments for general surgery, orthopaedics and dentistry, and which materials suit which instrument types. It does not replace the maker's own material choice.
Why do new stainless steel instruments develop rust spots?Spots usually mean the protective chromium oxide layer has been damaged, often by chloride, residues or poor drying. Instruments that have been sharpened or repaired may also need re-passivation.

On this pageWhat is ISO 7153-1 and what does it cover?Is there an official "surgical steel" grade?What is the difference between martensitic and austenitic stainless steel?Which steel is used for which instrument?What do grade names like 420, 1.4021 and X20Cr13 mean?What are tungsten carbide inserts and when are they worth it?Are titanium instruments better than stainless steel?Why do stainless steel instruments still rust or stain?What should you ask a supplier about steel grade?Need this item?
We source medical equipment and disposables on order and supply them across Pakistan, in any quantity.
Get a price

SurgiSourceMedical equipment and surgical disposables, imported on order and supplied across Pakistan.

CategoriesSurgical disposables
Surgical instruments
Audiology equipment
Diagnostic equipment
Hospital equipment
Laboratory equipment

PopularNebulizer
BP apparatus
Glucometer
Pulse oximeter
All products

CompanyAbout
Buying guides
Request a quote

© 2026 SurgiSource. Based in Islamabad. Product names and model numbers belong to their manufacturers and are used only to identify items.
